Repository: gunnzolder/avia-aluminum-fatigue-prediction

# Aluminum Fatigue ML

🇺🇦 [Українська версія](README.uk.md)

Research prototype of an ML system that predicts missing fatigue characteristics of
aviation aluminum alloys — **Paris law coefficients (C, m) and da/dN–ΔK crack-growth
curves** — from other alloys' experimental data plus the target alloy's known static
properties.

Built per the technical specification in
[`inbox/Техническое_задание_ML_Aluminum_Fatigue_v2.docx`](inbox/): convert a digitized
crack-growth handbook into an AI-Ready dataset, train three baseline models, validate
them honestly (including leave-one-alloy-out), physics-check every result, and produce

## Results at a glance

| | |
|---|---|
| Source data | 49 digitized handbook figures → **2,877 da/dN–ΔK points**, 196 curves, 5 alloys (2014, 2024, 7050, 7075, 7475) |
| Prediction targets | **2219, 6061, 7049, 7150, 7175** — alloys with static properties but no crack-growth curves |
| Models | Ridge regression, Random Forest, SVR (RBF) predicting (log₁₀C, m) |
| Honest validation | Leave-one-alloy-out: Random Forest is the only model with positive skill on an unseen alloy (R² ≈ 0.29 for log₁₀C); random split is far more flattering (R² ≈ 0.78) — the gap is itself a key finding |
| Sanity check | Our per-curve Paris exponents match the handbook's published Walker fit within **1.5%** (p. 72) |
| Data quality | 87 physically impossible digitized points auto-detected and excluded (Kmax bound accounting for R) |
       alt="Predicted Paris curves for alloy 2219 at R=0.1 from three models with uncertainty bands">

# Report files

🇺🇦 [Українська версія](README.uk.md)

Everything in this directory (except the two READMEs) is **generated** by
`uv run python pipeline.py all` and can be deleted and rebuilt at any time.
This page explains how the numbers are computed and what each file contains.

## How the calculation works

1. **Convert.** The digitized crack-growth handbook is parsed into a tidy table of
   (ΔK, da/dN) points. Alloy/temper/orientation metadata is recovered from the chart
   titles embedded in the workbook; the handbook's own NASGRO/Walker fit coefficients
   are harvested for cross-checking.
2. **Validate.** Points must satisfy ΔK > 0, da/dN > 0, and the physical bound
   **Kmax = ΔK/(1−R) ≤ 200 ksi·√in**, da/dN ≤ 0.1 in/cycle. Violations are excluded
   and reported — they are digitization errors in the source, not real measurements.
3. **Fit.** Each experimental curve (one alloy/orientation/R combination) is fitted to
   the Paris law **da/dN = C·(ΔK)ᵐ** by ordinary least squares in log-log space.
   Near-threshold and fast-fracture tails, which bend away from the power law, are
   trimmed iteratively while the fit's r² improves.
4. **Train.** Three models — Ridge regression, Random Forest, SVR (RBF) — learn the
   mapping *alloy static properties (Ftu, Fty, Fcy, Fsu, elongation, density, E, G, ν)
   + R ratio + series/orientation → (log₁₀C, m)*. They are evaluated under three
   cross-validation schemes: random K-fold, group K-fold by physical experiment, and
   **leave-one-alloy-out (LOAO)** — the honest test of predicting an alloy absent from
   training.
5. **Predict.** For each target alloy (see `targets.yaml`) the models predict (C, m) at
   the requested R ratios. Uncertainty is a q05–q95 spread band: per-tree quantiles for
   Random Forest, bootstrap refits for Ridge/SVR. It is a spread estimate, **not** a
   calibrated confidence interval.
6. **Physics audit.** Inputs and predictions are checked for positivity, monotonicity
   of da/dN vs ΔK, and plausibility of the Paris exponent for aluminum alloys
   (PASS / WARN / FAIL). FAILed curves are excluded from training; FAILed predictions
   would be reported, not hidden.

> Predicted curves are research results, not certification values.

## File guide

| File | Contents |
|---|---|
| `data_quality.txt` | Conversion log: row counts per table, missing values per column, duplicates dropped, and the list of physically impossible points that were excluded (with source pages). |
| `coverage_matrix.csv` | One row per alloy: `n_static_props` (distinct strength properties), `n_material_variants` (AI-Ready material_ids), `n_cg_points` / `n_cg_curves` / `n_cg_datasets` (crack-growth data), `cg_R_min/max` and `cg_dK_min/max` (experimental ranges), `n_sn_points` / `n_sn_kt` (S-N fatigue data), `n_dt_points` (damage-tolerance data). Alloys with static properties but zero curves are the prediction targets. |
| `fit_crosscheck.csv` | Our per-curve Paris exponent `m` vs the handbook's published exponent `ref_n` on the same page, with `m_vs_ref_n_pct` deviation. Loose comparison only: the book's values belong to NASGRO/Walker equation forms fitted over the full curve, ours to the Paris region. |
| `metrics.csv` | Cross-validation metrics: one row per (scheme × model × target) with `r2`, `mae`, `rmse`. Targets are `log10_C` and `m`. Compare schemes to see how much harder the unseen-alloy problem is than interpolation. |

File: reports/README.uk.md
# Файли звіту

🇬🇧 [English version](README.md)

Усе в цій директорії (окрім двох README) **генерується** командою
`uv run python pipeline.py all` і може бути видалене та перебудоване будь-коли.
Ця сторінка пояснює, як обчислюються результати і що містить кожен файл.

## Як працює розрахунок

1. **Конвертація.** Оцифрований довідник росту тріщин розбирається в охайну таблицю
   точок (ΔK, da/dN). Метадані сплав/термообробка/орієнтація відновлюються із
   заголовків графіків, вбудованих у файл; опубліковані в довіднику коефіцієнти
   NASGRO/Walker зчитуються для перехресної перевірки.
2. **Валідація.** Точки мають задовольняти ΔK > 0, da/dN > 0 і фізичне обмеження
   **Kmax = ΔK/(1−R) ≤ 200 ksi·√in**, da/dN ≤ 0,1 in/cycle. Порушення вилучаються та
   фіксуються у звіті — це помилки оцифрування джерела, а не реальні вимірювання.
3. **Фітинг.** Кожна експериментальна крива (одна комбінація сплав/орієнтація/R)
   фітується рівнянням Періса **da/dN = C·(ΔK)ᵐ** методом найменших квадратів у
   лог-лог координатах. Приграничні ділянки (поріг / швидке руйнування), що
   відхиляються від степеневого закону, відсікаються ітеративно, поки покращується r².
4. **Тренування.** Три моделі — гребенева регресія (Ridge), Random Forest, SVR (RBF) —
   вивчають відображення *статичні властивості сплаву (Ftu, Fty, Fcy, Fsu, видовження,
   густина, E, G, ν) + R-відношення + серія/орієнтація → (log₁₀C, m)*. Оцінювання за
   трьома схемами крос-валідації: random K-fold, group K-fold за фізичним
   експериментом та **leave-one-alloy-out (LOAO)** — чесний тест прогнозування сплаву,
   відсутнього в тренуванні.
5. **Прогноз.** Для кожного цільового сплаву (див. `targets.yaml`) моделі прогнозують
   (C, m) за заданих R-відношень. Невизначеність — смуга розкиду q05–q95: квантилі по
   деревах для Random Forest, bootstrap-перенавчання для Ridge/SVR. Це оцінка розкиду,
   а **не** калібрований довірчий інтервал.
6. **Фізичний аудит.** Вхідні дані та прогнози перевіряються на додатність,
   монотонність da/dN відносно ΔK і правдоподібність показника Періса для алюмінієвих
   сплавів (PASS / WARN / FAIL). Криві з FAIL виключаються з тренування; прогнози з
   FAIL показуються, а не приховуються.

> Прогнозні криві — дослідницькі результати, а не сертифікаційні значення.

## Довідник файлів

| Файл | Вміст |
|---|---|
| `data_quality.txt` | Журнал конвертації: кількість рядків у таблицях, пропуски за колонками, видалені дублікати та перелік фізично неможливих точок із зазначенням сторінок джерела. |
| `coverage_matrix.csv` | Один рядок на сплав: `n_static_props` (кількість властивостей міцності), `n_material_variants` (варіанти матеріалу в AI-Ready), `n_cg_points` / `n_cg_curves` / `n_cg_datasets` (дані росту тріщини), `cg_R_min/max` і `cg_dK_min/max` (експериментальні діапазони), `n_sn_points` / `n_sn_kt` (втомні дані S-N), `n_dt_points` (дані живучості). Сплави зі статичними властивостями, але без кривих — цільові для прогнозу. |
| `fit_crosscheck.csv` | Наш показник Періса `m` для кожної кривої проти опублікованого в довіднику `ref_n` з тієї самої сторінки, з відхиленням `m_vs_ref_n_pct`. Порівняння лише орієнтовне: значення довідника належать формам NASGRO/Walker, зафітованим по всій кривій, наші — лише ділянці Періса. |
| `metrics.csv` | Метрики крос-валідації: один рядок на (схема × модель × ціль) із `r2`, `mae`, `rmse`. Цілі — `log10_C` та `m`. Порівняйте схеми, щоб побачити, наскільки задача невідомого сплаву складніша за інтерполяцію. |
| `predictions.xlsx` | Аркуш **predictions** — рядок на (цільовий сплав × R × модель): `log10_C_pred`, `m_pred`, `C_pred` (= 10^log10_C), `dK_applicable_min/max` (діапазон ΔK, у якому прогноз вважається чинним — медіанний діапазон фітів тренувальних кривих тієї ж серії) та межі інтервалів `q05/q95` для кожної цілі. Аркуш **training_fits** — усі зафітовані тренувальні криві з C, m, r², діапазоном ΔK, кількістю точок і ознакою придатності для тренування. |
| `ai_ready_dataset.xlsx` | Конвертований датасет у багатоаркушевій структурі AI-Ready: `materials`, `mechanical_properties` (довгий формат), `physical_properties`, `fatigue_data` (точки S-N), `DT_Data`, а також нові аркуші `crack_growth_points` і `figures_metadata`, створені в цьому проєкті. |
| `figures/paris_<сплав>_R<r>.png` | Прогнозна крива Періса для цільового сплаву та R-відношення: три криві моделей зі смугами розкиду q05–q95, лог-лог осі, побудовано в межах чинного діапазону ΔK. |
| `figures/loao_log10_C.png`, `figures/loao_m.png` | Leave-one-alloy-out «прогноз проти факту» для кожної моделі. Точки біля пунктирної діагоналі = добрий прогноз поза тренувальним сплавом. |
| `figures/coverage_matrix.png` | Теплокарта на основі `coverage_matrix.csv`. |

## Відтворення

```bash
uv run python pipeline.py all      # перебудувати все в цій директорії
uv run python pipeline.py export   # переекспортувати лише таблиці/рисунки
```
