Repository: gunnzolder/avia-aluminum-fatigue-prediction

# Aluminum Fatigue ML

🇺🇦 [Українська версія](README.uk.md)

Research prototype of an ML system that predicts missing fatigue characteristics of
aviation aluminum alloys — **Paris law coefficients (C, m) and da/dN–ΔK crack-growth
curves** — from other alloys' experimental data plus the target alloy's known static
properties.

Built per the technical specification in
[`inbox/Техническое_задание_ML_Aluminum_Fatigue_v2.docx`](inbox/): convert a digitized
crack-growth handbook into an AI-Ready dataset, train three baseline models, validate
them honestly (including leave-one-alloy-out), physics-check every result, and produce

## Results at a glance

| | |
|---|---|
| Source data | 49 digitized handbook figures → **2,877 da/dN–ΔK points**, 196 curves, 5 alloys (2014, 2024, 7050, 7075, 7475) |
| Prediction targets | **2219, 6061, 7049, 7150, 7175** — alloys with static properties but no crack-growth curves |
| Models | Ridge regression, Random Forest, SVR (RBF) predicting (log₁₀C, m) |
| Honest validation | Leave-one-alloy-out: Random Forest is the only model with positive skill on an unseen alloy (R² ≈ 0.29 for log₁₀C); random split is far more flattering (R² ≈ 0.78) — the gap is itself a key finding |
| Sanity check | Our per-curve Paris exponents match the handbook's published Walker fit within **1.5%** (p. 72) |
| Data quality | 87 physically impossible digitized points auto-detected and excluded (Kmax bound accounting for R) |
       alt="Predicted Paris curves for alloy 2219 at R=0.1 from three models with uncertainty bands">

# Report files

🇺🇦 [Українська версія](README.uk.md)

Everything in this directory (except the two READMEs) is **generated** by
`uv run python pipeline.py all` and can be deleted and rebuilt at any time.
This page explains how the numbers are computed and what each file contains.

## How the calculation works

1. **Convert.** The digitized crack-growth handbook is parsed into a tidy table of
   (ΔK, da/dN) points. Alloy/temper/orientation metadata is recovered from the chart
   titles embedded in the workbook; the handbook's own NASGRO/Walker fit coefficients
   are harvested for cross-checking.
2. **Validate.** Points must satisfy ΔK > 0, da/dN > 0, and the physical bound
   **Kmax = ΔK/(1−R) ≤ 200 ksi·√in**, da/dN ≤ 0.1 in/cycle. Violations are excluded
   and reported — they are digitization errors in the source, not real measurements.
3. **Fit.** Each experimental curve (one alloy/orientation/R combination) is fitted to
   the Paris law **da/dN = C·(ΔK)ᵐ** by ordinary least squares in log-log space.
   Near-threshold and fast-fracture tails, which bend away from the power law, are
   trimmed iteratively while the fit's r² improves.
4. **Train.** Three models — Ridge regression, Random Forest, SVR (RBF) — learn the
   mapping *alloy static properties (Ftu, Fty, Fcy, Fsu, elongation, density, E, G, ν)
   + R ratio + series/orientation → (log₁₀C, m)*. They are evaluated under three
   cross-validation schemes: random K-fold, group K-fold by physical experiment, and
   **leave-one-alloy-out (LOAO)** — the honest test of predicting an alloy absent from
   training.
5. **Predict.** For each target alloy (see `targets.yaml`) the models predict (C, m) at
   the requested R ratios. Uncertainty is a q05–q95 spread band: per-tree quantiles for
   Random Forest, bootstrap refits for Ridge/SVR. It is a spread estimate, **not** a
   calibrated confidence interval.
6. **Physics audit.** Inputs and predictions are checked for positivity, monotonicity
   of da/dN vs ΔK, and plausibility of the Paris exponent for aluminum alloys
   (PASS / WARN / FAIL). FAILed curves are excluded from training; FAILed predictions
   would be reported, not hidden.

> Predicted curves are research results, not certification values.

## File guide

| File | Contents |
|---|---|
| `data_quality.txt` | Conversion log: row counts per table, missing values per column, duplicates dropped, and the list of physically impossible points that were excluded (with source pages). |
| `coverage_matrix.csv` | One row per alloy: `n_static_props` (distinct strength properties), `n_material_variants` (AI-Ready material_ids), `n_cg_points` / `n_cg_curves` / `n_cg_datasets` (crack-growth data), `cg_R_min/max` and `cg_dK_min/max` (experimental ranges), `n_sn_points` / `n_sn_kt` (S-N fatigue data), `n_dt_points` (damage-tolerance data). Alloys with static properties but zero curves are the prediction targets. |
| `fit_crosscheck.csv` | Our per-curve Paris exponent `m` vs the handbook's published exponent `ref_n` on the same page, with `m_vs_ref_n_pct` deviation. Loose comparison only: the book's values belong to NASGRO/Walker equation forms fitted over the full curve, ours to the Paris region. |
| `metrics.csv` | Cross-validation metrics: one row per (scheme × model × target) with `r2`, `mae`, `rmse`. Targets are `log10_C` and `m`. Compare schemes to see how much harder the unseen-alloy problem is than interpolation. |

File: reports/README.txt
=======================================================================
  ALUMINUM FATIGUE ML — REPORT FILES
  Prediction of Paris law parameters for aviation aluminum alloys
=======================================================================

  Українська версія: README.uk.txt
  Visual overview with figures and download links: index.html

  Everything in this folder (except the READMEs and index.html) is
  GENERATED by the pipeline and can be deleted and rebuilt at any time:

      uv run python pipeline.py all


-----------------------------------------------------------------------
  HOW THE CALCULATION WORKS
-----------------------------------------------------------------------

  1. CONVERT
     The digitized crack-growth handbook is parsed into a tidy table
     of (dK, da/dN) points. Alloy / temper / orientation metadata is
     recovered from the chart titles embedded in the workbook. The
     handbook's own NASGRO/Walker fit coefficients are harvested for
     cross-checking.

  2. VALIDATE
     Points must satisfy dK > 0, da/dN > 0, and the physical bounds

         Kmax = dK / (1 - R)  <=  200 ksi*sqrt(in)
         da/dN               <=  0.1 in/cycle

     Violations are excluded and reported. They are digitization
     errors in the source, not real measurements.

  3. FIT
     Each experimental curve (one alloy/orientation/R combination) is
     fitted to the Paris law

         da/dN = C * (dK)^m

     by ordinary least squares in log-log space. Near-threshold and
     fast-fracture tails, which bend away from the power law, are
     trimmed iteratively while the fit's r-squared improves.

  4. TRAIN
     Three models -- Ridge regression, Random Forest, SVR (RBF) --
     learn the mapping

         alloy static properties (Ftu, Fty, Fcy, Fsu, elongation,
         density, E, G, nu) + R ratio + series/orientation
             -->  (log10 C, m)

     Evaluation uses three cross-validation schemes: random K-fold,
     group K-fold by physical experiment, and LEAVE-ONE-ALLOY-OUT
     (LOAO) -- the honest test of predicting an alloy that is absent
     from training.

  5. PREDICT
     For each target alloy (see targets.yaml) the models predict
     (C, m) at the requested R ratios. Uncertainty is a q05-q95
     spread band: per-tree quantiles for Random Forest, bootstrap
     refits for Ridge/SVR. It is a spread estimate, NOT a calibrated
     confidence interval.

  6. PHYSICS AUDIT
     Inputs and predictions are checked for positivity, monotonicity
     of da/dN vs dK, and plausibility of the Paris exponent for
     aluminum alloys (PASS / WARN / FAIL). Failed curves are excluded
     from training; failed predictions would be reported, not hidden.

  DISCLAIMER: predicted curves are research results, not
  certification values.


-----------------------------------------------------------------------
  FILE GUIDE
-----------------------------------------------------------------------

  data_quality.txt
      Conversion log: row counts per table, missing values per
      column, duplicates dropped, and the list of physically
      impossible points that were excluded (with source pages).

  coverage_matrix.csv
      One row per alloy:
        n_static_props        distinct strength properties
        n_material_variants   AI-Ready material ids
        n_cg_points/curves/datasets
                              crack-growth data volumes
        cg_R_min/max, cg_dK_min/max
                              experimental ranges
        n_sn_points, n_sn_kt  S-N fatigue data
        n_dt_points           damage-tolerance data
      Alloys with static properties but zero curves are the
      prediction targets.

  fit_crosscheck.csv
      Our per-curve Paris exponent m vs the handbook's published
      exponent ref_n on the same page, with percentage deviation.
      Loose comparison only: the book's values belong to
      NASGRO/Walker equation forms fitted over the full curve, ours
      to the Paris region.

  metrics.csv
      Cross-validation metrics: one row per (scheme x model x
      target) with r2, mae, rmse. Targets are log10_C and m.
      Compare schemes to see how much harder the unseen-alloy
      problem is than interpolation.

  predictions.xlsx
      Sheet "predictions" -- one row per (target alloy x R x model):
        log10_C_pred, m_pred, C_pred (= 10^log10_C)
        dK_applicable_min/max   dK range where the prediction is
                                considered valid (median fitted
                                range of same-series training curves)
        q05/q95 columns         spread-band bounds per target
      Sheet "training_fits" -- every fitted training curve with
      C, m, r2, dK range, points used, training-eligibility flag.

  ai_ready_dataset.xlsx
      The converted dataset in the AI-Ready multi-sheet structure:
      materials, mechanical_properties (long format),
      physical_properties, fatigue_data (S-N points), DT_Data, plus
      the new crack_growth_points and figures_metadata sheets
      produced by this project.

  figures/paris_<alloy>_R<r>.png
      Predicted Paris curve for one target alloy and R ratio: three
      model curves with q05-q95 spread bands, log-log axes, plotted
      over the applicable dK range.

  figures/loao_log10_C.png, figures/loao_m.png
      Leave-one-alloy-out predicted-vs-actual scatter per model.
      Points near the dashed diagonal = good out-of-alloy
      prediction.

  figures/coverage_matrix.png
      Heatmap version of coverage_matrix.csv.


-----------------------------------------------------------------------
  REPRODUCING
-----------------------------------------------------------------------

  uv run python pipeline.py all       rebuild everything here
  uv run python pipeline.py export    re-export tables/figures only

  Project repository:
  https://github.com/gunnzolder/avia-aluminum-fatigue-prediction

File: reports/README.uk.txt
=======================================================================
  ALUMINUM FATIGUE ML — ФАЙЛИ ЗВІТУ
  Прогнозування параметрів рівняння Періса для авіаційних
  алюмінієвих сплавів
=======================================================================

  English version: README.txt
  Візуальний огляд із рисунками та посиланнями: index.html

  Усе в цій теці (окрім README та index.html) ГЕНЕРУЄТЬСЯ пайплайном
  і може бути видалене та перебудоване будь-коли:

      uv run python pipeline.py all


-----------------------------------------------------------------------
  ЯК ПРАЦЮЄ РОЗРАХУНОК
-----------------------------------------------------------------------

  1. КОНВЕРТАЦІЯ
     Оцифрований довідник росту тріщин розбирається в охайну таблицю
     точок (dK, da/dN). Метадані сплав / термообробка / орієнтація
     відновлюються із заголовків графіків, вбудованих у файл.
     Опубліковані в довіднику коефіцієнти NASGRO/Walker зчитуються
     для перехресної перевірки.

  2. ВАЛІДАЦІЯ
     Точки мають задовольняти dK > 0, da/dN > 0 і фізичні обмеження

         Kmax = dK / (1 - R)  <=  200 ksi*sqrt(in)
         da/dN               <=  0,1 in/cycle

     Порушення вилучаються та фіксуються у звіті. Це помилки
     оцифрування джерела, а не реальні вимірювання.

  3. ФІТИНГ
     Кожна експериментальна крива (одна комбінація
     сплав/орієнтація/R) фітується рівнянням Періса

         da/dN = C * (dK)^m

     методом найменших квадратів у лог-лог координатах. Приграничні
     ділянки (поріг / швидке руйнування), що відхиляються від
     степеневого закону, відсікаються ітеративно, поки покращується
     r-квадрат.

  4. ТРЕНУВАННЯ
     Три моделі -- гребенева регресія (Ridge), Random Forest,
     SVR (RBF) -- вивчають відображення

         статичні властивості сплаву (Ftu, Fty, Fcy, Fsu,
         видовження, густина, E, G, nu) + R-відношення +
         серія/орієнтація  -->  (log10 C, m)

     Оцінювання за трьома схемами крос-валідації: random K-fold,
     group K-fold за фізичним експериментом та LEAVE-ONE-ALLOY-OUT
     (LOAO) -- чесний тест прогнозування сплаву, відсутнього в
     тренуванні.

  5. ПРОГНОЗ
     Для кожного цільового сплаву (див. targets.yaml) моделі
     прогнозують (C, m) за заданих R-відношень. Невизначеність --
     смуга розкиду q05-q95: квантилі по деревах для Random Forest,
     bootstrap-перенавчання для Ridge/SVR. Це оцінка розкиду, а НЕ
     калібрований довірчий інтервал.

  6. ФІЗИЧНИЙ АУДИТ
     Вхідні дані та прогнози перевіряються на додатність,
     монотонність da/dN відносно dK і правдоподібність показника
     Періса для алюмінієвих сплавів (PASS / WARN / FAIL). Криві з
     FAIL виключаються з тренування; прогнози з FAIL показуються,
     а не приховуються.

  ЗАСТЕРЕЖЕННЯ: прогнозні криві — дослідницькі результати, а не
  сертифікаційні значення.


-----------------------------------------------------------------------
  ДОВІДНИК ФАЙЛІВ
-----------------------------------------------------------------------

  data_quality.txt
      Журнал конвертації: кількість рядків у таблицях, пропуски за
      колонками, видалені дублікати та перелік фізично неможливих
      точок із зазначенням сторінок джерела.

  coverage_matrix.csv
      Один рядок на сплав:
        n_static_props        кількість властивостей міцності
        n_material_variants   варіанти матеріалу в AI-Ready
        n_cg_points/curves/datasets
                              обсяги даних росту тріщини
        cg_R_min/max, cg_dK_min/max
                              експериментальні діапазони
        n_sn_points, n_sn_kt  втомні дані S-N
        n_dt_points           дані живучості
      Сплави зі статичними властивостями, але без кривих — цільові
      для прогнозу.

  fit_crosscheck.csv
      Наш показник Періса m для кожної кривої проти опублікованого
      в довіднику ref_n з тієї самої сторінки, з відсотковим
      відхиленням. Порівняння лише орієнтовне: значення довідника
      належать формам NASGRO/Walker, зафітованим по всій кривій,
      наші — лише ділянці Періса.

  metrics.csv
      Метрики крос-валідації: один рядок на (схема x модель x ціль)
      із r2, mae, rmse. Цілі — log10_C та m. Порівняйте схеми, щоб
      побачити, наскільки задача невідомого сплаву складніша за
      інтерполяцію.

  predictions.xlsx
      Аркуш "predictions" -- рядок на (цільовий сплав x R x модель):
        log10_C_pred, m_pred, C_pred (= 10^log10_C)
        dK_applicable_min/max   діапазон dK, у якому прогноз
                                вважається чинним (медіанний
                                діапазон фітів тренувальних кривих
                                тієї ж серії)
        колонки q05/q95         межі смуги розкиду для кожної цілі
      Аркуш "training_fits" -- усі зафітовані тренувальні криві з
      C, m, r2, діапазоном dK, кількістю точок та ознакою
      придатності для тренування.

  ai_ready_dataset.xlsx
      Конвертований датасет у багатоаркушевій структурі AI-Ready:
      materials, mechanical_properties (довгий формат),
      physical_properties, fatigue_data (точки S-N), DT_Data, а
      також нові аркуші crack_growth_points і figures_metadata,
      створені в цьому проєкті.

  figures/paris_<сплав>_R<r>.png
      Прогнозна крива Періса для цільового сплаву та R-відношення:
      три криві моделей зі смугами розкиду q05-q95, лог-лог осі,
      в межах чинного діапазону dK.

  figures/loao_log10_C.png, figures/loao_m.png
      Leave-one-alloy-out «прогноз проти факту» для кожної моделі.
      Точки біля пунктирної діагоналі = добрий прогноз поза
      тренувальним сплавом.

  figures/coverage_matrix.png
      Теплокарта на основі coverage_matrix.csv.


-----------------------------------------------------------------------
  ВІДТВОРЕННЯ
-----------------------------------------------------------------------

  uv run python pipeline.py all       перебудувати все в цій теці
  uv run python pipeline.py export    переекспортувати лише
                                      таблиці/рисунки

  Репозиторій проєкту:
  https://github.com/gunnzolder/avia-aluminum-fatigue-prediction
